Repository: reeha-parkar/FasTEX-KCL

# FTIR-Based Textile Fiber Classification
**Machine learning classification of textile fibers using FTIR spectroscopy and chemometric preprocessing**

---

## Overview

This repository contains the complete workflow for automated textile fiber classification using Fourier-Transform Infrared (FTIR) spectroscopy. The project implements multiple preprocessing pipelines and evaluates classification performance using Support Vector Machines (SVM) and Random Forest algorithms.

**Key Features:**
- Chemometric preprocessing (ALS baseline correction, SNV normalization, Savitzky-Golay derivatives)
- Multi-pipeline comparison (P1: ALS+SNV, P2: ALS+SNV+D1, P3: ALS+SNV+D2)
- Binary classification (Natural vs Man-made) and multiclass classification (fiber types/subtypes)
- Automated batch processing script for new samples
- Comprehensive visualization and analysis notebooks

---

## Repository Structure

```
Experiments/
├── initial_analysis.ipynb                    # Exploratory data analysis and experimentation
├── initial_preprocessing_experiments.ipynb   # Preprocessing method comparison
├── initial_ml_classification.ipynb           # ML model development and testing
├── data_analysis_and_figures.ipynb           # Final dataset analysis checks and visualisations
├── pretreatments_and_classification.ipynb    # Final preprocessing pipeline evaluation
├── spectral_visualisation.ipynb              # Spectral plotting utilities
│
├── Preprocessing Pipeline - Script/          # Standalone batch processing tool
│   ├── process_spectra_pipeline.py           # Main script
│   ├── README.md                             # Script documentation and instructions
│   ├── exported_csvs/                        # Raw FTIR CSV input
│   ├── metadata/                             # Sample metadata
│   └── ml_datasets/                          # Generated feature matrices
│
├── raw_csv_data/                             # Raw FTIR spectra (CSV format) from PerkinElmer Spectrum exports
├── ml_datasets/                              # Preprocessed datasets for ML
├── images/                                   # Output figures
└── requirements.txt                          # Python dependencies
```

---

## Datasets

**Fiber Collections:**
- Microtrace Forensic Fiber Reference Collection (synthetic fibers)
- Microtrace Arbidar Natural Fibre Collection (natural fibers)
- Bio-Couture & UNUSUWUL, associated with IMPACT+ (assorted fibers)

**Sample Coverage:**
- Natural fibers: Cotton, Linen, Jute, Silk, Wool
- Man-made fibers: Polyester, Nylon, Acrylic, Modacrylic, Regenerated Cellulose

**Spectral Data:**
- Spectral range: 4000-400 cm⁻¹
- Resolution: 4 cm⁻¹
- Multiple replicas per sample (1-3 scans)

---

## Preprocessing Pipelines

| Pipeline | Methods | Output Format | Use Case |
|----------|---------|---------------|----------|
| **P1** | ALS + SNV | Absorbance | Baseline classification |
| **P2** | ALS + SNV + D1 | 1st derivative | SOTA |
| **P3** | ALS + SNV + D2 | 2nd derivative | SOTA, Comparative analysis |

**Preprocessing Details:**
- **ALS (Asymmetric Least Squares):** Baseline correction (λ=1e6, p=0.001)
- **SNV (Standard Normal Variate):** Scatter normalization
- **Savitzky-Golay:** Derivative computation (window=15, polynomial=3)

---

## Classification Performance

**Binary Classification (Natural vs Man-made):**
- Cross-validation accuracy: 98.5% ± 1.2%
- Test accuracy: 100% (15/15 samples)
- Algorithm: SVM with RBF kernel

**Multiclass Classification (12 fiber subtypes):**
- Cross-validation accuracy: 95.8% ± 2.1%
- Test accuracy: 93.3% (14/15 samples)
- Algorithm: Random Forest (200 trees)

---

## Quick Start

# Clone repository
git clone https://github.com/reeha-parkar/FasTEX-KCL.git
cd FasTEX-KCL/

### Workflow

1. **Exploratory Analysis:** Run `initial_analysis.ipynb` (For experimentations on different types of chemometric preprocessing techniques)
2. **Preprocessing Evaluation and Classification:** Run `pretreatments_and_classification.ipynb`
3. **Results Visualization:** Run `data_analysis_and_figures.ipynb`

### Batch Processing New Samples

```bash
cd "Preprocessing Pipeline - Script"
python process_spectra_pipeline.py
```

See [`Preprocessing Pipeline - Script/README.md`](Preprocessing%20Pipeline%20-%20Script/README.md) for detailed instructions.

---

## Citation

If you use this work in your research, please cite:

```bibtex
@misc{parkar2025ftir,
  author = {Parkar, Reeha Karim},
  title = {FTIR-Based Textile Fiber Classification using Machine Learning},
  year = {2025},
  publisher = {GitHub},
  url = {https://github.com/reeha-parkar/ftir-fiber-classification}
}
```

---

File: ml_datasets/all_samples_metadata.csv (part 1 of 2)
Sample_ID,Source,Collection,Binder_ID,Manufacturer,Origin,Type,Subtype,Apparent_Colour,Details,Scanned
CAC_1_1,Microtraces LTD,Arbidar Natural Fibre Collection,1.1,N/A,Natural,Cellulose,Cacao,N/A,seed husks,No
COI_1_2,Microtraces LTD,Arbidar Natural Fibre Collection,1.2,N/A,Natural,Cellulose,Coir,N/A,coconut husk fiber,No
FLX_1_3,Microtraces LTD,Arbidar Natural Fibre Collection,1.3,N/A,Natural,Cellulose,Flax,N/A,line fiber,No
FLX_1_4,Microtraces LTD,Arbidar Natural Fibre Collection,1.4,N/A,Natural,Cellulose,Flax,Bleached,"silver, bleached, from France",No
FLX_1_5,Microtraces LTD,Arbidar Natural Fibre Collection,1.5,N/A,Natural,Cellulose,Flax,N/A,"tow, natural color",No
HMP_2_1,Microtraces LTD,Arbidar Natural Fibre Collection,2.1,N/A,Natural,Cellulose,Hemp,N/A,"bast, not hackled (combed)",No
HMP_2_2,Microtraces LTD,Arbidar Natural Fibre Collection,2.2,N/A,Natural,Cellulose,Hemp,N/A,fiber,No
HMP_2_3,Microtraces LTD,Arbidar Natural Fibre Collection,2.3,N/A,Natural,Cellulose,Hemp,N/A,hurds (core),No
JUT_3_1,Microtraces LTD,Arbidar Natural Fibre Collection,3.1,N/A,Natural,Cellulose,Jute,N/A,burlap,Yes
JUT_3_2,Microtraces LTD,Arbidar Natural Fibre Collection,3.2,N/A,Natural,Cellulose,Jute,N/A,fiber,Yes
KPK_3_3,Microtraces LTD,Arbidar Natural Fibre Collection,3.3,N/A,Natural,Cellulose,Kapok,N/A,kapok fibre,No
KNF_4_1,Microtraces LTD,Arbidar Natural Fibre Collection,4.1,N/A,Natural,Cellulose,Kenaf,N/A,core,No
LIN_4_2,Microtraces LTD,Arbidar Natural Fibre Collection,4.2,N/A,Natural,Cellulose,Linen,N/A,hand spun thread,Yes
LIN_4_3,Microtraces LTD,Arbidar Natural Fibre Collection,4.3,N/A,Natural,Cellulose,Linen,N/A,shoemakers thread,Yes
RAF_5_1,Microtraces LTD,Arbidar Natural Fibre Collection,5.1,N/A,Natural,Cellulose,Rafia,N/A,,No
RAM_5_2,Microtraces LTD,Arbidar Natural Fibre Collection,5.2,N/A,Natural,Cellulose,Ramie,N/A,"silver, from China",No
SIS_5_3,Microtraces LTD,Arbidar Natural Fibre Collection,5.3,N/A,Natural,Cellulose,Sisal,N/A,"""rope""",No
COT_6_1,Microtraces LTD,Arbidar Natural Fibre Collection,6.1,N/A,Natural,Cellulose,Cotton,N/A,cord,Yes
COT_6_2,Microtraces LTD,Arbidar Natural Fibre Collection,6.2,N/A,Natural,Cellulose,Cotton,Natural Brown,natural brown fiber,Yes
COT_6_3,Microtraces LTD,Arbidar Natural Fibre Collection,6.3,N/A,Natural,Cellulose,Cotton,Natural Green,natural green fiber,Yes
COT_6_4,Microtraces LTD,Arbidar Natural Fibre Collection,6.4,N/A,Natural,Cellulose,Cotton,N/A,"raw, boll",Yes
COT_7_1,Microtraces LTD,Arbidar Natural Fibre Collection,7.1,N/A,Natural,Cellulose,Cotton,N/A,rug wrap,Yes
COT_7_2,Microtraces LTD,Arbidar Natural Fibre Collection,7.2,N/A,Natural,Cellulose,Cotton,N/A,"seed, with lint",Yes
ALP_7_3,Microtraces LTD,Arbidar Natural Fibre Collection,7.3,N/A,Natural,Protein,Alpaca,Natural Charcoal,natural charcoal,Yes
ALP_7_4,Microtraces LTD,Arbidar Natural Fibre Collection,7.4,N/A,Natural,Protein,Alpaca,Natural Ivory,natural ivory,Yes
CAM_8_2,Microtraces LTD,Arbidar Natural Fibre Collection,8.2,N/A,Natural,Protein,Camel,Blonde,blonde,No
CAM_8_3,Microtraces LTD,Arbidar Natural Fibre Collection,8.3,N/A,Natural,Protein,Camel,N/A,down,No
GOT_8_4,Microtraces LTD,Arbidar Natural Fibre Collection,8.4,N/A,Natural,Protein,Goat,N/A,"Angora, wool",No
GOT_9_1,Microtraces LTD,Arbidar Natural Fibre Collection,9.1,N/A,Natural,Protein,Goat,N/A,"Cashmere, colored, from Montana",No
GOT_9_2,Microtraces LTD,Arbidar Natural Fibre Collection,9.2,N/A,Natural,Protein,Goat,N/A,"Cashmere, from China",No
GOT_9_3,Microtraces LTD,Arbidar Natural Fibre Collection,9.3,N/A,Natural,Protein,Goat,N/A,"Cashmere, from Montana",No
GOT_9_4,Microtraces LTD,Arbidar Natural Fibre Collection,9.4,N/A,Natural,Protein,Goat,N/A,"Mohair, natural white, from England",No
GOS_10_1,Microtraces LTD,Arbidar Natural Fibre Collection,10.1,N/A,Natural,Protein,Goose,N/A,down,No
LLM_10_2,Microtraces LTD,Arbidar Natural Fibre Collection,10.2,N/A,Natural,Protein,Llama,N/A,wool,No
MUX_10_3,Microtraces LTD,Arbidar Natural Fibre Collection,10.3,N/A,Natural,Protein,Musk Ox,N/A,Qiviut,No
RAB_10_4,Microtraces LTD,Arbidar Natural Fibre Collection,10.4,N/A,Natural,Protein,Rabbit,N/A,"Angora, wool",No
YAK_11_1,Microtraces LTD,Arbidar Natural Fibre Collection,11.1,N/A,Natural,Protein,Yak,N/A,down,No
YAK_11_2,Microtraces LTD,Arbidar Natural Fibre Collection,11.2,N/A,Natural,Protein,Yak,N/A,hair,No
WOL_11_3,Microtraces LTD,Arbidar Natural Fibre Collection,11.3,N/A,Natural,Protein,Wool,N/A,Cooperworth sheep wool,Yes
WOL_11_4,Microtraces LTD,Arbidar Natural Fibre Collection,11.4,N/A,Natural,Protein,Wool,N/A,Cormo sheep,Yes
WOL_12_1,Microtraces LTD,Arbidar Natural Fibre Collection,12.1,N/A,Natural,Protein,Wool,N/A,Corriedale sheep,Yes
WOL_12_2,Microtraces LTD,Arbidar Natural Fibre Collection,12.2,N/A,Natural,Protein,Wool,N/A,Icelandic sheep,Yes
WOL_12_3,Microtraces LTD,Arbidar Natural Fibre Collection,12.3,N/A,Natural,Protein,Wool,N/A,Lincoln sheep,Yes
WOL_12_4,Microtraces LTD,Arbidar Natural Fibre Collection,12.4,N/A,Natural,Protein,Wool,N/A,Merino sheep and rayon,Yes
WOL_13_1,Microtraces LTD,Arbidar Natural Fibre Collection,13.1,N/A,Natural,Protein,Wool,N/A,Navajo-Churro sheep,Yes
WOL_13_2,Microtraces LTD,Arbidar Natural Fibre Collection,13.2,N/A,Natural,Protein,Wool,N/A,Polwarth sheep,Yes
WOL_13_3,Microtraces LTD,Arbidar Natural Fibre Collection,13.3,N/A,Natural,Protein,Wool,N/A,Romney sheep,Yes
WOL_13_4,Microtraces LTD,Arbidar Natural Fibre Collection,13.4,N/A,Natural,Protein,Wool,N/A,Shetland sheep,Yes
WOL_14_1,Microtraces LTD,Arbidar Natural Fibre Collection,14.1,N/A,Natural,Protein,Wool,N/A,Suffolk sheep,Yes
WOL_14_2,Microtraces LTD,Arbidar Natural Fibre Collection,14.2,N/A,Natural,Protein,Wool,N/A,Targhee sheep,Yes
WOL_14_3,Microtraces LTD,Arbidar Natural Fibre Collection,14.3,N/A,Natural,Protein,Wool,N/A,"sheep, crepe",Yes
WOL_14_4,Microtraces LTD,Arbidar Natural Fibre Collection,14.4,N/A,Natural,Protein,Wool,N/A,"sheep, felt, handmade",Yes
WOL_15_1,Microtraces LTD,Arbidar Natural Fibre Collection,15.1,N/A,Natural,Protein,Wool,Natural Black,"sheep, natural black roving",Yes
WOL_15_2,Microtraces LTD,Arbidar Natural Fibre Collection,15.2,N/A,Natural,Protein,Wool,N/A,"sheep, scoured",Yes
WOL_15_3,Microtraces LTD,Arbidar Natural Fibre Collection,15.3,N/A,Natural,Protein,Wool,N/A,"sheep, very fine",Yes
WOL_15_4,Microtraces LTD,Arbidar Natural Fibre Collection,15.4,N/A,Natural,Protein,Wool,N/A,"Wool, sheep, w/much darker fibers, natural",Yes
SIL_16_2,Microtraces LTD,Arbidar Natural Fibre Collection,16.2,N/A,Natural,Protein,Silk,N/A,Bombyx mori,Yes
SIL_16_3,Microtraces LTD,Arbidar Natural Fibre Collection,16.3,N/A,Natural,Protein,Silk,N/A,"Bombyx mori, yarn",Yes
SIL_16_4,Microtraces LTD,Arbidar Natural Fibre Collection,16.4,N/A,Natural,Protein,Silk,Dyed,dyed,Yes
SIL_17_1,Microtraces LTD,Arbidar Natural Fibre Collection,17.1,N/A,Natural,Protein,Silk,N/A,"raw, thrown",Yes
SIL_17_2,Microtraces LTD,Arbidar Natural Fibre Collection,17.2,N/A,Natural,Protein,Silk,N/A,thread blended with Rayon,No
SIL_17_3,Microtraces LTD,Arbidar Natural Fibre Collection,17.3,N/A,Natural,Protein,Silk,N/A,"Tussah (wild), blended with camel hair",Yes
SIL_17_4,Microtraces LTD,Arbidar Natural Fibre Collection,17.4,N/A,Natural,Protein,Silk,N/A,Tussah from India,Yes
SIL_18_1,Microtraces LTD,Arbidar Natural Fibre Collection,18.1,N/A,Natural,Protein,Silk,N/A,"wild, two colors, from India",Yes
FLX_19_1,Microtraces LTD,Arbidar Natural Fibre Collection,19.1,N/A,Natural,Cellulose,Flax,N/A,"straw paper, made in France",No
HMP_19_3,Microtraces LTD,Arbidar Natural Fibre Collection,19.3,N/A,Natural,Cellulose,Hemp,N/A,"paper, made in USA",No
KNF_19_4,Microtraces LTD,Arbidar Natural Fibre Collection,19.4,N/A,Natural,Cellulose,Kenaf,N/A,paper,No
ACT_1,Microtraces LTD,Microtrace Forensic Fiber Reference Collection,1,Canadian Celanese Celachrome®,Man-made,Cellulose acetate,Cellulose diacetate (secondary acetate),Green,Secondary acetate. Dyed green.,Yes
ACT_2,Microtraces LTD,Microtrace Forensic Fiber Reference Collection,2,Celanese Arnel®,Man-made,Cellulose acetate,Cellulose triacetate,N/A,Triacetate. Bright. (150 2Z 40).,Yes
ACT_3,Microtraces LTD,Microtrace Forensic Fiber Reference Collection,3,Eastman Fibers Estron®,Man-made,Cellulose acetate,Cellulose diacetate (secondary acetate),N/A,Secondary acetate.,Yes
ACT_4,Microtraces LTD,Microtrace Forensic Fiber Reference Collection,4,FMC American,Man-made,Cellulose acetate,Cellulose diacetate (secondary acetate),N/A,Secondary acetate. Bright.,Yes
ACR_5,Microtraces LTD,Microtrace Forensic Fiber Reference Collection,5,Asahi Chemical Co. Cashmilon® AB1,Man-made,Acrylic (≥ 85% acrylonitrile),PAN/MA copolymer,N/A,Super Bright. PAN + MA + terpolymer (Nitric acid solvent). No DMF solvent residue. 3d x 64mm.,Yes
ACR_6,Microtraces LTD,Microtrace Forensic Fiber Reference Collection,6,Asahi Chemical Co. Cashmilon® FK,Man-made,Acrylic (≥ 85% acrylonitrile),PAN/AA/MA terpolymer,N/A,Round X-S. Semi-dull. PAN + AA + MA (Nitric acid solvent).,Yes
ACR_7,Microtraces LTD,Microtrace Forensic Fiber Reference Collection,7,Asahi Chemical Co. Cashmilon® G4K,Man-made,Acrylic (≥ 85% acrylonitrile),PAN/AA/MA terpolymer,N/A,Bicomponent. PAN : MA/PAN : AA (Nitric acid solvent).,Yes
ACR_8,Microtraces LTD,Microtrace Forensic Fiber Reference Collection,8,Bayer Dralon® 900L,Man-made,Acrylic (≥ 85% acrylonitrile),PAN/VA copolymer,Red,Dyed red. Normal PAN + VA. Second most common acrylic.,Yes
ACR_9,Microtraces LTD,Microtrace Forensic Fiber Reference Collection,9,Bayer Dralon® A,Man-made,Acrylic (≥ 85% acrylonitrile),PAN/MA copolymer,N/A,PAN + MA + basic dye site. 6.7dtex x 100mm. Add dyeing.,Yes
ACR_10,Microtraces LTD,Microtrace Forensic Fiber Reference Collection,10,Bayer Dralon® A,Man-made,Acrylic (≥ 85% acrylonitrile),PAN/MA copolymer,N/A,PAN + MA (DMF solvent). 2.2dtex x 60mm. Increased basic dyeability.,Yes
ACR_11,Microtraces LTD,Microtrace Forensic Fiber Reference Collection,11,Bayer Dralon® X,Man-made,Acrylic (≥ 85% acrylonitrile),PAN/MA copolymer,N/A,PAN + MA + aromatic sulphonate (DMF solvent). 3.3dtex x 100mm. Most common type of Dralon.,Yes
ACR_12,Microtraces LTD,Microtrace Forensic Fiber Reference Collection,12,Courtaulds Courtelle® M/ZS,Man-made,Acrylic (≥ 85% acrylonitrile),Unspecified PAN (acrylic) copolymer,N/A,Contains zinc and silver. 1.7dtex x 38mm. Use: medical purposes.,Yes
ACR_13,Microtraces LTD,Microtrace Forensic Fiber Reference Collection,13,Cyanamid Creslan® T61GS,Man-made,Acrylic (≥ 85% acrylonitrile),PAN/MMA/MA terpolymer,N/A,"PAN + MMA copolymer. No DMF residue. Semi-dull. 3.0dpf x 2.5"". Use: apparel. Now probably produced by another name by Sterling.",No
ACR_14,Microtraces LTD,Microtrace Forensic Fiber Reference Collection,14,Cyanamid Creslan® T61T,Man-made,Acrylic (≥ 85% acrylonitrile),PAN/MMA/MA terpolymer,N/A,"PAN + MMA copolymer. No DMF residue. Semi-dull. 3.0dpf x 2.5"". Use: apparel. Now probably produced by another name by Sterling.",No
ACR_15,Microtraces LTD,Microtrace Forensic Fiber Reference Collection,15,Cyanenka SA Crilenka®,Man-made,Acrylic (≥ 85% acrylonitrile),PAN/MMA/MA terpolymer,N/A,PAN + MMA (sodium thiocyanate solvent). 1.3dtex. 1 of 9 in a set of fibers to illustrate denier range.,No
ACR_16,Microtraces LTD,Microtrace Forensic Fiber Reference Collection,16,Cyanenka SA Crilenka®,Man-made,Acrylic (≥ 85% acrylonitrile),PAN/MA copolymer,N/A,PAN + MA (sodium thiocyanate solvent). 1.7dtex. 2 of 9 in a set of fibers to illustrate denier range. This is different from fibers 15 and 17-23.,No
ACR_17,Microtraces LTD,Microtrace Forensic Fiber Reference Collection,17,Cyanenka SA Crilenka®,Man-made,Acrylic (≥ 85% acrylonitrile),PAN/MMA/MA terpolymer,N/A,PAN + MMA (sodium thiocyanate solvent). 2.2dtex. 3 of 9 in a set of fibers to illustrate denier range.,Yes
ACR_18,Microtraces LTD,Microtrace Forensic Fiber Reference Collection,18,Cyanenka SA Crilenka®,Man-made,Acrylic (≥ 85% acrylonitrile),PAN/MMA/MA terpolymer,N/A,PAN + MMA (sodium thiocyanate solvent). 3.0dtex. 4 of 9 in a set of fibers to illustrate denier range.,No
ACR_19,Microtraces LTD,Microtrace Forensic Fiber Reference Collection,19,Cyanenka SA Crilenka®,Man-made,Acrylic (≥ 85% acrylonitrile),PAN/MMA/MA terpolymer,N/A,PAN + MMA (sodium thiocyanate solvent). 4.1dtex. 5 of 9 in a set of fibers to illustrate denier range.,No
ACR_20,Microtraces LTD,Microtrace Forensic Fiber Reference Collection,20,Cyanenka SA Crilenka®,Man-made,Acrylic (≥ 85% acrylonitrile),PAN/MMA/MA terpolymer,N/A,PAN + MMA (sodium thiocyanate solvent). 5.4dtex. 6 of 9 in a set of fibers to illustrate denier range.,No
ACR_21,Microtraces LTD,Microtrace Forensic Fiber Reference Collection,21,Cyanenka SA Crilenka®,Man-made,Acrylic (≥ 85% acrylonitrile),PAN/MMA/MA terpolymer,N/A,PAN + MMA (sodium thiocyanate solvent). 7.8dtex. 7 of 9 in a set of fibers to illustrate denier range.,No
ACR_22,Microtraces LTD,Microtrace Forensic Fiber Reference Collection,22,Cyanenka SA Crilenka®,Man-made,Acrylic (≥ 85% acrylonitrile),PAN/MMA/MA terpolymer,N/A,PAN + MMA (sodium thiocyanate solvent). 12dtex. 8 of 9 in a set of fibers to illustrate denier range.,No
ACR_23,Microtraces LTD,Microtrace Forensic Fiber Reference Collection,23,Cyanenka SA Crilenka®,Man-made,Acrylic (≥ 85% acrylonitrile),PAN/MMA/MA terpolymer,N/A,PAN + MMA (sodium thiocyanate solvent). 18dtex. 9 of 9 in a set of fibers to illustrate denier range.,No
ACR_24,Microtraces LTD,Microtrace Forensic Fiber Reference Collection,24,Du Pont Orlon® 42,Man-made,Acrylic (≥ 85% acrylonitrile),PAN/MA copolymer,N/A,"Turbo tops. Semi-dull. PAN + MA (DMF solvent). 4.5dpf. Uses: hand-knitting yarns, sweaters and hosiery.",Yes
ACR_26,Microtraces LTD,Microtrace Forensic Fiber Reference Collection,26,Du Pont Orlon® 75,Man-made,Acrylic (≥ 85% acrylonitrile),Unspecified PAN (acrylic) copolymer,N/A,"Bright. 3dpf x 60mm. Regular for cotton spinning systems. Uses: hand-knitting yarns, sweaters and hosiery.",No
ACR_27,Microtraces LTD,Microtrace Forensic Fiber Reference Collection,27,Hoechst Dralon® 20,Man-made,Acrylic (≥ 85% acrylonitrile),PAN/MA copolymer,N/A,"Dry spun. White. Bright + optical brightener. PAN + MA + aromatic sulphonate (DMF solvent). 3.3dtex x 60mm. Uses: curtains, table cloths, upholstery, blankets, rugs. Most common type of Dralon.",No
ACR_28,Microtraces LTD,Microtrace Forensic Fiber Reference Collection,28,Hoechst Dralon® 21,Man-made,Acrylic (≥ 85% acrylonitrile),PAN/MA copolymer,N/A,"Dry spun. Raw. Bright. PAN + MA + aromatic sulphonate (DMF solvent). 6.7dtex x 60mm. Uses: knitted goods, blankets, rugs.",No
ACR_29,Microtraces LTD,Microtrace Forensic Fiber Reference Collection,29,Hoechst Dralon® 22,Man-made,Acrylic (≥ 85% acrylonitrile),PAN/MA copolymer,N/A,"Dry spun. White. Matt. PAN + MA + aromatic sulphonate (DMF solvent). 3.3dtex, 90dtex. Uses: knitted outerwear, upholstery fabrics.",No
ACR_30,Microtraces LTD,Microtrace Forensic Fiber Reference Collection,30,Hoechst Dralon® 26,Man-made,Acrylic (≥ 85% acrylonitrile),PAN/MA copolymer,N/A,"Wet spun. Bright. White. PAN + MA + aliphatic sulphonate termonomer (DMF solvent). 3.3dtex x 60mm. Uses: knitted goods, pile fabrics",No
ACR_31,Microtraces LTD,Microtrace Forensic Fiber Reference Collection,31,Hoechst Dralon® 31,Man-made,Acrylic (≥ 85% acrylonitrile),PAN/MA copolymer,N/A,Dry spun. Raw. Bright. PAN + MA + aliphatic sulphonate termonomer (DMF solvent). 3.3dtex x 60mm. Use: upholstery fabric.,No
ACR_32,Microtraces LTD,Microtrace Forensic Fiber Reference Collection,32,Hoechst Dralon® 37,Man-made,Acrylic (≥ 85% acrylonitrile),PAN/MA copolymer,N/A,Dry spun. White. Bright. PAN + MA + aliphatic sulphonate termonomer (DMF solvent). 2.2dtex x 50mm. Uses: blankets and knitted pile fabrics.,No
ACR_33,Microtraces LTD,Microtrace Forensic Fiber Reference Collection,33,Hoechst Dralon® 44,Man-made,Acrylic (≥ 85% acrylonitrile),PAN/MA copolymer,N/A,Dry spun. White. Bright. PAN + MA + aliphatic sulphonate termonomer (DMF solvent). 6.7dtex x 50mm. Uses: furniture or outer clothing.,No
ACR_34,Microtraces LTD,Microtrace Forensic Fiber Reference Collection,34,Hoechst Dralon® 65,Man-made,Acrylic (≥ 85% acrylonitrile),PAN/MA copolymer,N/A,Pigmented. PAN + MA (DMF solvent). For outdoor use.,Yes
ACR_35,Microtraces LTD,Microtrace Forensic Fiber Reference Collection,35,Hoechst Dralon® 81,Man-made,Acrylic (≥ 85% acrylonitrile),PAN/MA copolymer,N/A,Dry spun. Raw. Matt. PAN + MA + aromatic sulphonate (DMF solvent). 9.0dtex x 100mm. Used as carpet fiber.,No
ACR_36,Microtraces LTD,Microtrace Forensic Fiber Reference Collection,36,Hoechst Dralon® 86,Man-made,Acrylic (≥ 85% acrylonitrile),PAN/MA copolymer,N/A,Dry spun. Raw. PAN + MA + aromatic sulphonate (DMF solvent). 9.0dtex x 100mm. Use: carpet fiber.,No
ACR_37,Microtraces LTD,Microtrace Forensic Fiber Reference Collection,37,Hoechst Dralon® 10,Man-made,Acrylic (≥ 85% acrylonitrile),PAN/MA copolymer,N/A,Raw. Bright. PAN + MA + aliphatic sulphonate termonomer (DMF solvent). Very low MA level; 6mm. Asbestos substitute.,Yes
ACR_38,Microtraces LTD,Microtrace Forensic Fiber Reference Collection,38,Mann Mann® 505,Man-made,Acrylic (≥ 85% acrylonitrile),Unspecified PAN (acrylic) copolymer,Green,"Producer dyed. PAN homopolymer. Colors: Bone, Noble Green, Spruce, Wash Denim, Royal Purple, Burgundy, Brite Fuchsia, Scarlet, Navy.",No
ACR_39,Microtraces LTD,Microtrace Forensic Fiber Reference Collection,39,Markische Faser Wolpryla® 65,Man-made,Acrylic (≥ 85% acrylonitrile),PAN/MA copolymer,N/A,PAN + MA. No DMF residue.,No
ACR_40,Microtraces LTD,Microtrace Forensic Fiber Reference Collection,40,Monsanto Acrilan® D57,Man-made,Acrylic (≥ 85% acrylonitrile),PAN/VA copolymer,N/A,"Bicomponent on PAN + VA base. 6d. x 5.""",No
ACR_41,Microtraces LTD,Microtrace Forensic Fiber Reference Collection,41,Snia Velicren®,Man-made,Acrylic (≥ 85% acrylonitrile),PAN/MA copolymer,N/A,Semi-dull with TiO₂. PAN(89%) + MA (DMF solvent). 5d. x 60mm.,No
ACR_42,Microtraces LTD,Microtrace Forensic Fiber Reference Collection,42,Snia Velicren®,Man-made,Acrylic (≥ 85% acrylonitrile),PAN/MA copolymer,N/A,Bright. PAN(89%) + MA (DMF solvent). 5d. x 60mm.,No
ACR_43,Microtraces LTD,Microtrace Forensic Fiber Reference Collection,43,Snia Velicren® Bicomponent,Man-made,Acrylic (≥ 85% acrylonitrile),PAN/MA copolymer,N/A,Bicomponent. PAN + MA + aromatic sulphonate (DMF solvent). 3.3d. low.,No
ACR_44,Microtraces LTD,Microtrace Forensic Fiber Reference Collection,44,Solutia Acrilan® B16,Man-made,Acrylic (≥ 85% acrylonitrile),PAN/VA copolymer,N/A,PAN + VA. 3d.,No
ACR_45,Microtraces LTD,Microtrace Forensic Fiber Reference Collection,45,Toho Rayon Beslon® A 240,Man-made,Acrylic (≥ 85% acrylonitrile),Unspecified PAN (acrylic) copolymer,N/A,Acid-dyeable acrylic fiber. PAN + base termonomer (zinc chloride solvent).,No
ACR_46,Microtraces LTD,Microtrace Forensic Fiber Reference Collection,46,Toho Rayon Beslon® F 040,Man-made,Acrylic (≥ 85% acrylonitrile),PAN/AA/MA terpolymer,N/A,Bicomponent. Random polymer mix. PAN + AA + MA (zinc chloride solvent).,No
ACR_47,Microtraces LTD,Microtrace Forensic Fiber Reference Collection,47,Toho Rayon Beslon® R 340,Man-made,Acrylic (≥ 85% acrylonitrile),PAN/MA copolymer,N/A,Superia with increased basic dyeability. PAN + MA (zinc chloride solvent).,No
ACR_48,Microtraces LTD,Microtrace Forensic Fiber Reference Collection,48,Toho Rayon Beslon® W 241,Man-made,Acrylic (≥ 85% acrylonitrile),PAN/MA copolymer,N/A,PAN + MA (zinc chloride solvent). No DMF solvent residue.,No
ARM_49,Microtraces LTD,Microtrace Forensic Fiber Reference Collection,49,Du Pont Kevlar® 29 T964,Man-made,Aramid (Aromatic polyamide),Para-aramid (Kevlar®),N/A,"200d. Yarn. Kevlar is an industrial textile fiber with extremely high strength. Type 29 is used for ballistic apparel, ropes, thermal and cut resistant gloves.",Yes
ARM_50,Microtraces LTD,Microtrace Forensic Fiber Reference Collection,50,Du Pont Kevlar® 49 T968,Man-made,Aramid (Aromatic polyamide),Para-aramid (Kevlar®),N/A,"195d. Yarn. Kevlar is an industrial textile fiber with extremely high strength. Type 49 is used for reinforcing plastic composites in aircraft, marine and sporting applications.",Yes
ARM_51,Microtraces LTD,Microtrace Forensic Fiber Reference Collection,51,Du Pont Nomex® OG 1,Man-made,Aramid (Aromatic polyamide),Unspecified aramid,N/A,Dogbone X-S. 200 dpf. Used especially in applications requiring resistance to high temperature.,Yes
ARM_52,Microtraces LTD,Microtrace Forensic Fiber Reference Collection,52,Du Pont Nomex® T450,Man-made,Aramid (Aromatic polyamide),Meta-aramid (Nomex®),N/A,100% Nomex. Staple. Used especially in applications requiring resistance to high temperature.,Yes
CAR_53,Microtraces LTD,Microtrace Forensic Fiber Reference Collection,53,Toray Torayca®,Man-made,Carbon,Carbon,N/A,"Round. 6 micrometer diameter, brittle.",No
CLF_54,Microtraces LTD,Microtrace Forensic Fiber Reference Collection,54,FMC American Vinyon HH,Man-made,Chlorofiber,Chlorofiber,N/A,"5.5d. x 2. Obsolete.""",No
LYO_55,Microtraces LTD,Microtrace Forensic Fiber Reference Collection,55,Courtaulds Tencel®,Man-made,Regenerated cellulose (Rayon),Lyocell,N/A,Round X-S. Staple.,Yes
LYO_56,Microtraces LTD,Microtrace Forensic Fiber Reference Collection,56,Lenzing Lyocell by Lenzing®,Man-made,Regenerated cellulose (Rayon),Lyocell,N/A,Round X-S.; slightly irregular diameter.,Yes
MAC_57,Microtraces LTD,Microtrace Forensic Fiber Reference Collection,57,Bayer Verel® C,Man-made,Modacrylic (35 - 85% acrylonitrile),PAN/VDC copolymer,N/A,"PAN + VDC (37%) (DMF solvent). No ester, aliphatic sulphonate dye site. Obsolete.",Yes
MAC_58,Microtraces LTD,Microtrace Forensic Fiber Reference Collection,58,Eastman Fibers Verel® Type CA,Man-made,Modacrylic (35 - 85% acrylonitrile),Unspecified PAN (modacrylic) copolymer,N/A,White. Peanut X-S. Bright. 16dpf. Use: Floor coverings.,Yes
MAC_59,Microtraces LTD,Microtrace Forensic Fiber Reference Collection,59,Hoechst Dolan® 88,Man-made,Modacrylic (35 - 85% acrylonitrile),PAN/VC copolymer,N/A,PAN + VC(15%) + MA(3%) + aliphatic sulphonate dye site. Obsolete.,Yes
MAC_60,Microtraces LTD,Microtrace Forensic Fiber Reference Collection,60,Lenzing Lenzing® Modal,Man-made,Modacrylic (35 - 85% acrylonitrile),Unspecified PAN (modacrylic) copolymer,Black,Bright. Black spun dyed. Modal. 3.3dtex x 80mm.,Yes
MAC_61,Microtraces LTD,Microtrace Forensic Fiber Reference Collection,61,Monsanto Elura®,Man-made,Modacrylic (35 - 85% acrylonitrile),PAN/VBr copolymer,Brown,Brown. PAN + VBr + aromatic sulphonate dye site. Wig fiber. Obsolete.,Yes
MAC_62,Microtraces LTD,Microtrace Forensic Fiber Reference Collection,62,Snia Velicren® FR,Man-made,Modacrylic (35 - 85% acrylonitrile),PAN/VDC copolymer,N/A,Ribbon X-S. PAN + VDC + aromatic sulphonate dye site (DMF solvent). 16.7dtex.,Yes
MAC_63,Microtraces LTD,Microtrace Forensic Fiber Reference Collection,63,Solutia SEF Modacrylic,Man-made,Modacrylic (35 - 85% acrylonitrile),Unspecified PAN (modacrylic) copolymer,Dyed,Dyed SEF color: Toasty Beige.,Yes
MAC_64,Microtraces LTD,Microtrace Forensic Fiber Reference Collection,64,Toray Unfla®,Man-made,Modacrylic (35 - 85% acrylonitrile),PAN/VDC copolymer,N/A,PAN + VDC + high ester + aliphatic sulphonate dye site. No DMF residue. Wig fiber. Obsolete.,Yes
MAC_65,Microtraces LTD,Microtrace Forensic Fiber Reference Collection,65,Toray Unfla®,Man-made,Modacrylic (35 - 85% acrylonitrile),Unspecified PAN (modacrylic) copolymer,N/A,Undyed. Raw stock. Obsolete.,Yes
MAC_66,Microtraces LTD,Microtrace Forensic Fiber Reference Collection,66,Union Carbide Dynel® Type 180,Man-made,Modacrylic (35 - 85% acrylonitrile),Unspecified PAN (modacrylic) copolymer,N/A,3d. Staple.,Yes
MAC_67,Microtraces LTD,Microtrace Forensic Fiber Reference Collection,67,Waxman Kanecaron® AHD HS,Man-made,Modacrylic (35 - 85% acrylonitrile),PAN/VA/VC terpolymer,Green,"Dope dyed, high shrink. Green. FR. PAN + VA + VC. 4.0d.",Yes
MAC_68,Microtraces LTD,Microtrace Forensic Fiber Reference Collection,68,Waxman Kanecaron® RBM,Man-made,Modacrylic (35 - 85% acrylonitrile),PAN/VA/VC terpolymer,Black,Flat X-S. Black. PAN + VA + VC. 15.0d. Use: Fake fur.,Yes
MAC_69,Microtraces LTD,Microtrace Forensic Fiber Reference Collection,69,Waxman Kanecaron® SP,Man-made,Modacrylic (35 - 85% acrylonitrile),PAN/VA/VC terpolymer,N/A,Semi-dull. PAN + VA + VC. 3.0d. x 64mm.,Yes
MAC_70,Microtraces LTD,Microtrace Forensic Fiber Reference Collection,70,Waxman Kanecaron® SRY,Man-made,Modacrylic (35 - 85% acrylonitrile),PAN/VA/VC terpolymer,N/A,Dull. PAN + VA + VC + antimony trioxide. 1.7d x 38 mm.,Yes
MAC_71,Microtraces LTD,Microtrace Forensic Fiber Reference Collection,71,Waxman Kanecaron® SYS,Man-made,Modacrylic (35 - 85% acrylonitrile),PAN/VA/VC terpolymer,N/A,"Very dull. PAN + VA + VC + antimony trioxide. 1.7d x 38mm. Uses: Upholstery, curtains.",Yes
MAC_72,Microtraces LTD,Microtrace Forensic Fiber Reference Collection,72,Waxman Kanecaron® SRB,Man-made,Modacrylic (35 - 85% acrylonitrile),PAN/VC copolymer,N/A,Bright. PAN + VC. 5d. x 100mm. Use: Velour upholstery.,Yes
MAC_73,Microtraces LTD,Microtrace Forensic Fiber Reference Collection,73,Waxman Fibers Protex-M®,Man-made,Modacrylic (35 - 85% acrylonitrile),PAN/VDC copolymer,N/A,VDC + antimony trioxide. 3d. x 100mm.,No
NYL_74,Microtraces LTD,Microtrace Forensic Fiber Reference Collection,74,Allied Signal Fibers 1392MBH,Man-made,Polyamide (Nylon),Polyamide 6 (PA 6),N/A,"PA-6. Non-textured feeder yarn. It has not been heatset, twisted or heatset. 1 of 7 in a series of fiber processing techniques.",Yes
NYL_75,Microtraces LTD,Microtrace Forensic Fiber Reference Collection,75,Allied Signal Fibers 1392MBX,Man-made,Polyamide (Nylon),Polyamide 6 (PA 6),N/A,PA-6. 2-ply cabled yarn. It has not been heatset. 2 of 7 in a series of fiber processing techniques.,Yes
NYL_76,Microtraces LTD,Microtrace Forensic Fiber Reference Collection,76,Allied Signal Fibers,Man-made,Polyamide (Nylon),Polyamide 6 (PA 6),N/A,PA-6. 2-ply cabled and autoclave heat set yarn. 3 of 7 in a series of fiber processing techniques.,Yes
NYL_77,Microtraces LTD,Microtrace Forensic Fiber Reference Collection,77,Allied Signal Fibers,Man-made,Polyamide (Nylon),Polyamide 6 (PA 6),N/A,PA-6. Superba heat set 1190d. carpet yarn. No after-treatment. 4 of 7 in a series of fiber processing techniques.,Yes
NYL_78,Microtraces LTD,Microtrace Forensic Fiber Reference Collection,78,Allied Signal Fibers,Man-made,Polyamide (Nylon),Polyamide 6 (PA 6),Dyed,"PA-6. Superba heat set 1190d. carpet yarn, dyed w/ a typical acid dye. 5 of 7 in a series of fiber processing techniques.",Yes
NYL_79,Microtraces LTD,Microtrace Forensic Fiber Reference Collection,79,Allied Signal Fibers,Man-made,Polyamide (Nylon),Polyamide 6 (PA 6),Dyed,"PA-6. Superba heat set 1190d. carpet yarn. Dyed, treated w/ stainblocker. 6 of 7 in a series of fiber processing techniques.",Yes
NYL_80,Microtraces LTD,Microtrace Forensic Fiber Reference Collection,80,Allied Signal Fibers,Man-made,Polyamide (Nylon),Polyamide 6 (PA 6),Dyed,"PA-6. Superba heat set 1190d. carpet yarn. Dyed, treated w/ stainblocker, fluorocarbon process. 7 of 7 in a series of fiber processing techniques.",Yes
NYL_81,Microtraces LTD,Microtrace Forensic Fiber Reference Collection,81,Allied Signal Fibers 1220 MBX,Man-made,Polyamide (Nylon),Polyamide 6 (PA 6),N/A,PA-6. Trilobal w/ 3 holes. BCF.,Yes
NYL_82,Microtraces LTD,Microtrace Forensic Fiber Reference Collection,82,Allied Signal Fibers Hydrofil®,Man-made,Polyamide (Nylon),Polyamide 6 (PA 6),N/A,"PA-6. A highly absorbent, quick drying fiber used for outerwear, gloves, hats, activewear.",No
NYL_83,Microtraces LTD,Microtrace Forensic Fiber Reference Collection,83,Allied Signal Fibers Patina®,Man-made,Polyamide (Nylon),Polyamide 6 (PA 6),N/A,PA-6. Pentalobal X-S. 20d./12fils. Use: lingerie. Fabric.,Yes
NYL_84,Microtraces LTD,Microtrace Forensic Fiber Reference Collection,84,Allied Signal Fibers T-280,Man-made,Polyamide (Nylon),Polyamide 6 (PA 6),N/A,PA-6. Trilobal X-S.,No
NYL_85,Microtraces LTD,Microtrace Forensic Fiber Reference Collection,85,Allied Signal Fibers T-288,Man-made,Polyamide (Nylon),Polyamide 6 (PA 6),N/A,PA-6. Trilobal X-S.,No
NYL_86,Microtraces LTD,Microtrace Forensic Fiber Reference Collection,86,Allied Signal Fibers T-716,Man-made,Polyamide (Nylon),Polyamide 6 (PA 6),N/A,PA-6. Trilobal X-S.,No
NYL_87,Microtraces LTD,Microtrace Forensic Fiber Reference Collection,87,BASF,Man-made,Polyamide (Nylon),Polyamide 6 (PA 6),Red,"PA-6. Trilobal X-S. BASF Automotive Solution Dyed Nylon Staple. Pigments: carbazole red, perylene violet, carbon black.",Yes
NYL_88,Microtraces LTD,Microtrace Forensic Fiber Reference Collection,88,BASF H110S,Man-made,Polyamide (Nylon),Polyamide 6 (PA 6),Dyed,"PA-6. Solution dyed. Pentagonial: hollow, 6 hole X-S. 17.4dpf. BCF. Multicolor yarn.",No
NYL_89,Microtraces LTD,Microtrace Forensic Fiber Reference Collection,89,Du Pont 2668AS,Man-made,Polyamide (Nylon),"Polyamide 6,6 (PA 66)",N/A,PA-66. Trilobal X-S. 1365d. BCF.,No
NYL_90,Microtraces LTD,Microtrace Forensic Fiber Reference Collection,90,Du Pont 4250,Man-made,Polyamide (Nylon),"Polyamide 6,6 (PA 66)",N/A,PA-66. Trilobal X-S. 1340d. BCF.,Yes
NYL_91,Microtraces LTD,Microtrace Forensic Fiber Reference Collection,91,Du Pont 496A,Man-made,Polyamide (Nylon),"Polyamide 6,6 (PA 66)",N/A,PA-66. Square 4 hole X-S. 1245d. BCF.,Yes
NYL_92,Microtraces LTD,Microtrace Forensic Fiber Reference Collection,92,Du Pont 566,Man-made,Polyamide (Nylon),"Polyamide 6,6 (PA 66)",N/A,PA-66. Trilobal X-S. 1005d. BCF.,Yes
NYL_93,Microtraces LTD,Microtrace Forensic Fiber Reference Collection,93,Du Pont 576,Man-made,Polyamide (Nylon),"Polyamide 6,6 (PA 66)",N/A,PA-66. Trilobal X-S. 1105d. BCF.,Yes
NYL_94,Microtraces LTD,Microtrace Forensic Fiber Reference Collection,94,Du Pont 608,Man-made,Polyamide (Nylon),"Polyamide 6,6 (PA 66)",N/A,"PA-66. Michelin Man"" trilobal X-S. 1405d. BCF.""",Yes
NYL_95,Microtraces LTD,Microtrace Forensic Fiber Reference Collection,95,Du Pont 696AS,Man-made,Polyamide (Nylon),"Polyamide 6,6 (PA 66)",N/A,PA-66. Trilobal X-S. 1105d. BCF.,No
NYL_96,Microtraces LTD,Microtrace Forensic Fiber Reference Collection,96,Du Pont 746,Man-made,Polyamide (Nylon),"Polyamide 6,6 (PA 66)",N/A,PA-66. Trilobal X-S. 1700d. BCF.,No
NYL_97,Microtraces LTD,Microtrace Forensic Fiber Reference Collection,97,Du Pont Microsupplex™,Man-made,Polyamide (Nylon),"Polyamide 6,6 (PA 66)",Yellow,"PA-66. Microfiber. Dyed yellow. Fabric. Small denier allows for fabrics to be made with twice the wind resistance of standard nylon. Uses: rainwear, sports apparel.",Yes
NYL_98,Microtraces LTD,Microtrace Forensic Fiber Reference Collection,98,Du Pont Options™ Stainmaster™ Yarn,Man-made,Polyamide (Nylon),"Polyamide 6,6 (PA 66)",N/A,PA-66. DuPont color: Prairie. Carpet yarn with mixed X-S. and M.R. Smooth dull luster. Use: mid-high end market carpeting.,No
NYL_99,Microtraces LTD,Microtrace Forensic Fiber Reference Collection,99,Du Pont P1136,Man-made,Polyamide (Nylon),"Polyamide 6,6 (PA 66)",N/A,"PA-66. Trilobal jacks"" X-S. 1400d. BCF.""",No
NYL_100,Microtraces LTD,Microtrace Forensic Fiber Reference Collection,100,Du Pont P1236,Man-made,Polyamide (Nylon),"Polyamide 6,6 (PA 66)",N/A,"PA-66. Trilobal jacks"" X-S. Semi-dull. 750d. BCF.""",No
NYL_101,Microtraces LTD,Microtrace Forensic Fiber Reference Collection,101,Du Pont P1237 Footlights™,Man-made,Polyamide (Nylon),"Polyamide 6,6 (PA 66)",Green,PA-66. Trilobal X-S. w/ variable M.R. Zinc sulfide causes fiber to luminesce green 1295d. BCF.,No
NYL_102,Microtraces LTD,Microtrace Forensic Fiber Reference Collection,102,Du Pont P1261,Man-made,Polyamide (Nylon),"Polyamide 6,6 (PA 66)",N/A,PA-66. Trilobal X-S. 1395d. BCF.,No
NYL_103,Microtraces LTD,Microtrace Forensic Fiber Reference Collection,103,Du Pont Qiana® T472,Man-made,Polyamide (Nylon),Unspecified polyamide polymer,Orange,Special PA. Dyed orange. Trilobal w/ variable M.R. Fabric. Obsolete.,Yes
NYL_104,Microtraces LTD,Microtrace Forensic Fiber Reference Collection,104,ICI Quintesse® T323,Man-made,Polyamide (Nylon),"Polyamide 6,6 (PA 66)",N/A,PA-66. Circular X-S. 3.3dtex. Staple. Outer clothing.,No
NYL_105,Microtraces LTD,Microtrace Forensic Fiber Reference Collection,105,ICI Tactel® K000,Man-made,Polyamide (Nylon),"Polyamide 6,6 (PA 66)",N/A,PA-66. Trilobal X-S. BCF. Trade name now owned by DuPont.,No
NYL_106,Microtraces LTD,Microtrace Forensic Fiber Reference Collection,106,Monsanto Marvess®,Man-made,Polyamide (Nylon),Unspecified polyamide polymer,N/A,PA/PU bicomponent. Staple. Obsolete.,No
NYL_107,Microtraces LTD,Microtrace Forensic Fiber Reference Collection,107,Monsanto T0660,Man-made,Polyamide (Nylon),"Polyamide 6,6 (PA 66)",N/A,PA-66. Trilobal X-S. Staple.,No
NYL_108,Microtraces LTD,Microtrace Forensic Fiber Reference Collection,108,Monsanto T0802,Man-made,Polyamide (Nylon),"Polyamide 6,6 (PA 66)",N/A,PA-66. Trilobal X-S. Mixed denier and M.R. carpet yarn. Staple.,No
NYL_109,Microtraces LTD,Microtrace Forensic Fiber Reference Collection,109,Monsanto T0810,Man-made,Polyamide (Nylon),"Polyamide 6,6 (PA 66)",N/A,PA-66. Round X-S. Staple.,No
NYL_110,Microtraces LTD,Microtrace Forensic Fiber Reference Collection,110,Monsanto T0811,Man-made,Polyamide (Nylon),"Polyamide 6,6 (PA 66)",N/A,PA-66. Trilobal X-S. Staple.,No
NYL_111,Microtraces LTD,Microtrace Forensic Fiber Reference Collection,111,Monsanto T08DV,Man-made,Polyamide (Nylon),"Polyamide 6,6 (PA 66)",N/A,PA-66. Trilobal X-S. Staple.,No
NYL_112,Microtraces LTD,Microtrace Forensic Fiber Reference Collection,112,Monsanto T1184,Man-made,Polyamide (Nylon),"Polyamide 6,6 (PA 66)",N/A,PA-66. Trilobal X-S. Staple.,No
NYL_113,Microtraces LTD,Microtrace Forensic Fiber Reference Collection,113,Monsanto T1943,Man-made,Polyamide (Nylon),"Polyamide 6,6 (PA 66)",N/A,PA-66. Trilobal X-S. Staple.,No
NYL_114,Microtraces LTD,Microtrace Forensic Fiber Reference Collection,114,Monsanto T19DV,Man-made,Polyamide (Nylon),"Polyamide 6,6 (PA 66)",N/A,PA-66. Delta X-S. Staple.,No
NYL_115,Microtraces LTD,Microtrace Forensic Fiber Reference Collection,115,Monsanto T2042,Man-made,Polyamide (Nylon),"Polyamide 6,6 (PA 66)",N/A,PA-66. Trilobal X-S. Staple.,No
NYL_116,Microtraces LTD,Microtrace Forensic Fiber Reference Collection,116,Monsanto T2093,Man-made,Polyamide (Nylon),"Polyamide 6,6 (PA 66)",N/A,PA-66. Trilobal X-S. Staple.,No
NYL_117,Microtraces LTD,Microtrace Forensic Fiber Reference Collection,117,Shaw Industries,Man-made,Polyamide (Nylon),Polyamide 6 (PA 6),Dyed,"PA-6. Colored mauve (solution dyed, i.e., pigmented). Trilobal X-S. 1452d. Yarn (64f.).",No
NYL_118,Microtraces LTD,Microtrace Forensic Fiber Reference Collection,118,Snia Lilion®,Man-made,Polyamide (Nylon),Polyamide 6 (PA 6),N/A,PA-6. Trilobal X-S. 9.3dtex x 165mm staple.,No
NYL_119,Microtraces LTD,Microtrace Forensic Fiber Reference Collection,119,Wellman Inc.,Man-made,Polyamide (Nylon),Polyamide 6 (PA 6),N/A,"PA-6. Round X-S. Semi-dull. 18dpf. x 5.25"" staple. M.P.=255C (manufacturer's data).",No
NYL_120,Microtraces LTD,Microtrace Forensic Fiber Reference Collection,120,Wellman Inc.,Man-made,Polyamide (Nylon),Polyamide 6 (PA 6),N/A,"PA-6. Trilobal X-S. BCF. 18dpf. x 7.5"" staple. M.P.=255C (manufacturer's data).",No
OLE_121,Microtraces LTD,Microtrace Forensic Fiber Reference Collection,121,Hercules Inc. T-150,Man-made,Polyolefin,Polypropylene (PP),Gray,Polypropylene. Gray. Swollen delta X-S. 20dpf. Hercules tater; called Fiber Visions. Staple.,Yes
OLE_122,Microtraces LTD,Microtrace Forensic Fiber Reference Collection,122,Hoechst Celanese Certran® HMPE,Man-made,Polyolefin,Polyethylene (PE),N/A,"High Molecular Weight Polyethylene. High strength, high crystallinity. BCF.",Yes
OLE_123,Microtraces LTD,Microtrace Forensic Fiber Reference Collection,123,Phillips Marvess®,Man-made,Polyolefin,Polypropylene (PP),N/A,Polypropylene. White. Delta X-S. 300d. BCF.,Yes
OLE_124,Microtraces LTD,Microtrace Forensic Fiber Reference Collection,124,Phillips Marvess®,Man-made,Polyolefin,Polypropylene (PP),Blue,"Polypropylene. Textured. Sample dyed one of the following Phillips colors: E03-Pink, G05-Airway Blue, F00-Bermuda brass, A17-Beige. Round X-S. and M.R. Actual X-S. is polygonal due to the false twist texturing process. BCF.",Yes
OLE_125,Microtraces LTD,Microtrace Forensic Fiber Reference Collection,125,Phillips Marvess®,Man-made,Polyolefin,Polypropylene (PP),N/A,Polypropylene. Phillips color: natural. Y modified X-S. 300d. BCF.,Yes
OLE_126,Microtraces LTD,Microtrace Forensic Fiber Reference Collection,126,Shaw Industries,Man-made,Polyolefin,Polypropylene (PP),Green,Polypropylene. Solution dyed green. Delta X-S. 1802d. Yarn (120f.).,Yes
OLE_127,Microtraces LTD,Microtrace Forensic Fiber Reference Collection,127,Shaw Industries,Man-made,Polyolefin,Polypropylene (PP),N/A,Polypropylene. White. Delta X-S. 2600d. Yarn (120f.).,Yes
OLE_128,Microtraces LTD,Microtrace Forensic Fiber Reference Collection,128,Shaw Industries,Man-made,Polyolefin,Polypropylene (PP),Blue,Polypropylene. Solution dyed blue. Delta X-S. 1100d. Yarn (60f.).,Yes
PBI_129,Microtraces LTD,Microtrace Forensic Fiber Reference Collection,129,Hoechst Celanese Polybenzimidazole,Man-made,PBI,PBI,N/A,Gold color. Fabric. 1.5dpf. 7.5oz/yd². High performance fiber will maintain integrity and pliability under heat and flame.,No
PAC_130,Microtraces LTD,Microtrace Forensic Fiber Reference Collection,130,Courtaulds Inidex®,Man-made,Polyacrylate,Polyacrylate,Pink,Polyacrylate. Pink. Staple. Industrial fiber.,No
PAC_131,Microtraces LTD,Microtrace Forensic Fiber Reference Collection,131,Hoechst Celanese Vectran® HS,Man-made,Polyacrylate,Polyacrylate,N/A,Liquid crystal polymer. High birefringence due to aromatic groups. BCF.,No
PES_132,Microtraces LTD,Microtrace Forensic Fiber Reference Collection,132,Albany International Primaloft®,Man-made,Polyester,Poly(ethylene terephthalate) (PET),N/A,"PET-microfiber. Mixture of microfibers (0.5d.) and supporting macrofibers. Used as water resistant synthetic down (similar to waterfowl down). Used as insulating material in comforters, parkas, sleeping bags.",Yes
PES_133,Microtraces LTD,Microtrace Forensic Fiber Reference Collection,133,Allied Signal Fibers Poly(ethylene naphthalenate),Man-made,Polyester,Poly(ethylene terephthalate) (PET),N/A,"Drawn PEN. Cricular X-S. BCF. Used for tires, sailcloth.",Yes
PES_134,Microtraces LTD,Microtrace Forensic Fiber Reference Collection,134,Asahi Chemical Co. Nonbur® N90 (MAC),Man-made,Polyester,Poly(ethylene terephthalate) (PET),N/A,VDC + aromatic sulphonate dye site. Staple.,No
PES_135,Microtraces LTD,Microtrace Forensic Fiber Reference Collection,135,Bayer Vestan® 16,Man-made,Polyester,Poly(ethylene terephthalate) (PET),N/A,PCDT. Staple.,Yes
PES_136,Microtraces LTD,Microtrace Forensic Fiber Reference Collection,136,Du Pont CoolMax®,Man-made,Polyester,Poly(ethylene terephthalate) (PET),N/A,"White. Tetra-channel X-S. 100% Dacron®. Yarn. Uses: athletic wear, socks.",Yes
PES_137,Microtraces LTD,Microtrace Forensic Fiber Reference Collection,137,Du Pont Dacron® 242,Man-made,Polyester,Poly(ethylene terephthalate) (PET),N/A,Normal PET. Elongated 35%. Octalobal X-S. Semi-dull. BCF.,Yes
PES_138,Microtraces LTD,Microtrace Forensic Fiber Reference Collection,138,Du Pont Dacron® 50T,Man-made,Polyester,Poly(ethylene terephthalate) (PET),N/A,Normal PET. Draw elongated 123%. Round X-S. Semi-dull. BCF.,Yes
PES_139,Microtraces LTD,Microtrace Forensic Fiber Reference Collection,139,Du Pont Dacron® 56T,Man-made,Polyester,Poly(ethylene terephthalate) (PET),N/A,Normal PET. Polygonal X-S. due to texturing process. POY. BCF.,No
PES_140,Microtraces LTD,Microtrace Forensic Fiber Reference Collection,140,Du Pont Hollofil #766,Man-made,Polyester,Poly(ethylene terephthalate) (PET),N/A,Not dyeable. 100% Dacron PET fiber. Hollow X-S. Staple. Diameter larger than Hollofil II. Fiber fluoresces with UV excitation.,No
