Repository: reeha-parkar/FasTEX-KCL

# FTIR-Based Textile Fiber Classification
**Machine learning classification of textile fibers using FTIR spectroscopy and chemometric preprocessing**

---

## Overview

This repository contains the complete workflow for automated textile fiber classification using Fourier-Transform Infrared (FTIR) spectroscopy. The project implements multiple preprocessing pipelines and evaluates classification performance using Support Vector Machines (SVM) and Random Forest algorithms.

**Key Features:**
- Chemometric preprocessing (ALS baseline correction, SNV normalization, Savitzky-Golay derivatives)
- Multi-pipeline comparison (P1: ALS+SNV, P2: ALS+SNV+D1, P3: ALS+SNV+D2)
- Binary classification (Natural vs Man-made) and multiclass classification (fiber types/subtypes)
- Automated batch processing script for new samples
- Comprehensive visualization and analysis notebooks

---

## Repository Structure

```
Experiments/
├── initial_analysis.ipynb                    # Exploratory data analysis and experimentation
├── initial_preprocessing_experiments.ipynb   # Preprocessing method comparison
├── initial_ml_classification.ipynb           # ML model development and testing
├── data_analysis_and_figures.ipynb           # Final dataset analysis checks and visualisations
├── pretreatments_and_classification.ipynb    # Final preprocessing pipeline evaluation
├── spectral_visualisation.ipynb              # Spectral plotting utilities
│
├── Preprocessing Pipeline - Script/          # Standalone batch processing tool
│   ├── process_spectra_pipeline.py           # Main script
│   ├── README.md                             # Script documentation and instructions
│   ├── exported_csvs/                        # Raw FTIR CSV input
│   ├── metadata/                             # Sample metadata
│   └── ml_datasets/                          # Generated feature matrices
│
├── raw_csv_data/                             # Raw FTIR spectra (CSV format) from PerkinElmer Spectrum exports
├── ml_datasets/                              # Preprocessed datasets for ML
├── images/                                   # Output figures
└── requirements.txt                          # Python dependencies
```

---

## Datasets

**Fiber Collections:**
- Microtrace Forensic Fiber Reference Collection (synthetic fibers)
- Microtrace Arbidar Natural Fibre Collection (natural fibers)
- Bio-Couture & UNUSUWUL, associated with IMPACT+ (assorted fibers)

**Sample Coverage:**
- Natural fibers: Cotton, Linen, Jute, Silk, Wool
- Man-made fibers: Polyester, Nylon, Acrylic, Modacrylic, Regenerated Cellulose

**Spectral Data:**
- Spectral range: 4000-400 cm⁻¹
- Resolution: 4 cm⁻¹
- Multiple replicas per sample (1-3 scans)

---

## Preprocessing Pipelines

| Pipeline | Methods | Output Format | Use Case |
|----------|---------|---------------|----------|
| **P1** | ALS + SNV | Absorbance | Baseline classification |
| **P2** | ALS + SNV + D1 | 1st derivative | SOTA |
| **P3** | ALS + SNV + D2 | 2nd derivative | SOTA, Comparative analysis |

**Preprocessing Details:**
- **ALS (Asymmetric Least Squares):** Baseline correction (λ=1e6, p=0.001)
- **SNV (Standard Normal Variate):** Scatter normalization
- **Savitzky-Golay:** Derivative computation (window=15, polynomial=3)

---

## Classification Performance

**Binary Classification (Natural vs Man-made):**
- Cross-validation accuracy: 98.5% ± 1.2%
- Test accuracy: 100% (15/15 samples)
- Algorithm: SVM with RBF kernel

**Multiclass Classification (12 fiber subtypes):**
- Cross-validation accuracy: 95.8% ± 2.1%
- Test accuracy: 93.3% (14/15 samples)
- Algorithm: Random Forest (200 trees)

---

## Quick Start

# Clone repository
git clone https://github.com/reeha-parkar/FasTEX-KCL.git
cd FasTEX-KCL/

### Workflow

1. **Exploratory Analysis:** Run `initial_analysis.ipynb` (For experimentations on different types of chemometric preprocessing techniques)
2. **Preprocessing Evaluation and Classification:** Run `pretreatments_and_classification.ipynb`
3. **Results Visualization:** Run `data_analysis_and_figures.ipynb`

### Batch Processing New Samples

```bash
cd "Preprocessing Pipeline - Script"
python process_spectra_pipeline.py
```

See [`Preprocessing Pipeline - Script/README.md`](Preprocessing%20Pipeline%20-%20Script/README.md) for detailed instructions.

---

## Citation

If you use this work in your research, please cite:

```bibtex
@misc{parkar2025ftir,
  author = {Parkar, Reeha Karim},
  title = {FTIR-Based Textile Fiber Classification using Machine Learning},
  year = {2025},
  publisher = {GitHub},
  url = {https://github.com/reeha-parkar/ftir-fiber-classification}
}
```

---

File: Detected_Peaks_Summary.csv
Fiber_Type,Category,Representation,Peak_Wavenumber_cm-1,Intensity
Acrylic,Synthetic,Transmittance,2242,94.24
Acrylic,Synthetic,Transmittance,1727,94.36
Acrylic,Synthetic,Transmittance,1451,93.66
Acrylic,Synthetic,Transmittance,1213,95.03
Cotton,Natural,Transmittance,3332,89.26
Cotton,Natural,Transmittance,2901,94.32
Cotton,Natural,Transmittance,2162,95.31
Cotton,Natural,Transmittance,1615,94.4
Cotton,Natural,Transmittance,1315,89.99
Cotton,Natural,Transmittance,1160,88.11
Cotton,Natural,Transmittance,1104,80.43
Cotton,Natural,Transmittance,1030,72.01
Cotton,Natural,Absorbance,1030,0.143
Jute,Natural,Transmittance,3328,91.64
Jute,Natural,Transmittance,2919,95.23
Jute,Natural,Transmittance,2162,96.5
Jute,Natural,Transmittance,1595,94.73
Jute,Natural,Transmittance,1318,91.7
Jute,Natural,Transmittance,1234,90.94
Jute,Natural,Transmittance,1029,72.42
Jute,Natural,Absorbance,1029,0.14
Linen,Natural,Transmittance,3334,87.28
Linen,Natural,Transmittance,2917,75.32
Linen,Natural,Transmittance,2849,78.65
Linen,Natural,Transmittance,1463,88.13
Linen,Natural,Transmittance,1315,87.92
Linen,Natural,Transmittance,1159,85.74
Linen,Natural,Transmittance,1104,77.44
Linen,Natural,Transmittance,1029,66.59
Linen,Natural,Absorbance,2917,0.123
Linen,Natural,Absorbance,2849,0.104
Linen,Natural,Absorbance,1029,0.177
Modacrylic,Synthetic,Transmittance,2242,96.44
Modacrylic,Synthetic,Transmittance,1439,95.85
Modacrylic,Synthetic,Transmittance,613,91.92
Nylon,Synthetic,Transmittance,3296,88.63
Nylon,Synthetic,Transmittance,2925,86.64
Nylon,Synthetic,Transmittance,2854,89.54
Nylon,Synthetic,Transmittance,1634,74.03
Nylon,Synthetic,Transmittance,1535,75.13
Nylon,Synthetic,Transmittance,1463,86.07
Nylon,Synthetic,Transmittance,1263,87.32
Nylon,Synthetic,Transmittance,686,84.27
Nylon,Synthetic,Absorbance,2925,0.062
Nylon,Synthetic,Absorbance,1634,0.131
Nylon,Synthetic,Absorbance,1535,0.124
Polyester,Synthetic,Transmittance,1713,63.41
Polyester,Synthetic,Transmittance,1408,86.87
Polyester,Synthetic,Transmittance,1339,86.84
Polyester,Synthetic,Transmittance,1244,63.42
Polyester,Synthetic,Transmittance,1096,64.44
Polyester,Synthetic,Transmittance,1017,73.22
Polyester,Synthetic,Transmittance,872,77.62
Polyester,Synthetic,Transmittance,724,58.95
Polyester,Synthetic,Absorbance,1713,0.198
Polyester,Synthetic,Absorbance,1244,0.198
Polyester,Synthetic,Absorbance,1096,0.191
Polyester,Synthetic,Absorbance,1017,0.135
Polyester,Synthetic,Absorbance,872,0.11
Polyester,Synthetic,Absorbance,724,0.23
Rayon,Synthetic,Transmittance,3331,90.37
Rayon,Synthetic,Transmittance,2891,94.05
Rayon,Synthetic,Transmittance,2162,95.72
Rayon,Synthetic,Transmittance,1366,91.89
Rayon,Synthetic,Transmittance,1018,71.54
Rayon,Synthetic,Transmittance,894,86.14
Rayon,Synthetic,Absorbance,1018,0.145
Silk,Natural,Transmittance,3277,90.57
Silk,Natural,Transmittance,2161,96.75
Silk,Natural,Transmittance,1622,79.35
Silk,Natural,Transmittance,1513,78.36
Silk,Natural,Transmittance,1444,84.83
Silk,Natural,Transmittance,1227,85.43
Silk,Natural,Transmittance,1055,89.27
Silk,Natural,Absorbance,1622,0.1
Silk,Natural,Absorbance,1513,0.106
Wool,Natural,Transmittance,3280,86.5
Wool,Natural,Transmittance,2918,83.06
Wool,Natural,Transmittance,2850,87.25
Wool,Natural,Transmittance,2161,94.71
Wool,Natural,Transmittance,1632,69.99
Wool,Natural,Transmittance,1517,72.92
Wool,Natural,Transmittance,1463,79.85
Wool,Natural,Transmittance,1235,80.03
Wool,Natural,Absorbance,2918,0.081
Wool,Natural,Absorbance,1632,0.155
Wool,Natural,Absorbance,1517,0.137
